Repository: zyxkoala/chemical-website

# AOWATT Chemical Website

AOWATT Global Materials bilingual marketing site built with Next.js. The app is static-first, SEO-oriented, and currently ships public pages for Home, Products, Product Detail, Contact, Privacy, and Disclaimer.

## Required Project Files

```txt
chemical-website/
├── src/                 # App routes, components, content, i18n, tests
├── public/              # Runtime public assets
├── scripts/             # Verification scripts used by package.json
├── package.json         # Service scripts and dependencies
├── pnpm-lock.yaml       # Locked dependency versions
├── next.config.ts
├── tailwind.config.ts
├── postcss.config.mjs
├── eslint.config.mjs
├── tsconfig.json
└── vitest.config.ts
```

## Development

```bash
pnpm install
pnpm dev
```

## Verification

```bash
pnpm lint
pnpm test
pnpm run check:placeholders
pnpm run check:no-fake-stats
pnpm run check:no-forms
pnpm build
```

Or run the full suite:

```bash
pnpm verify
```

Feature visibility is controlled in `src/config/features.ts`. Product data lives in `src/content/products.ts`, localized UI strings live in `src/messages`, and runtime images belong under `public`.

File: new-products/LDPE 2426H
# LDPE 2426H

技术参数来源：`LDPE 2426H.png`

## 技术参数

产品标准：Q/SH3175 3000-2018

| 分析项目 | 合格证组分名称 | 计量单位 | 最小值 | 最大值 | 方法标准 |
|---|---|---|---|---|---|
| 薄膜外观 | 条纹(≥1cm) | cm/20m² | <=20 | - | GB/T 11115-2009 |
| 拉伸性能 | 拉伸屈服强度 | MPa | >=10 | - | ASTM D638-2022 |
| 熔体流动速率 | 熔体质量流动速率 | g/10min | 1.60 | 2.20 | GB/T 3682.1-2018 |
| 颗粒外观 | 色粒 | 个/kg | <=10 | - | SH/T 1541.1-2019 |
| 薄膜外观 | 鱼眼(0.3~2mm) | 个/1200cm² | <=15 | - | GB/T 11115-2009 |
| 密度 | 密度(23℃) | kg/m³ | 922.0 | 926.0 | GB/T 1033.2-2010 |

File: new-products/LDPE 2426K
# LDPE 2426K

技术参数来源：`LDPE 2426K.png`

## 技术参数

产品标准：Q/SH3175 3000-2018

| 分析项目 | 合格证组分名称 | 计量单位 | 最小值 | 最大值 | 方法标准 |
|---|---|---|---|---|---|
| 拉伸性能 | 拉伸屈服强度 | MPa | >=10 | - | ASTM D638-2022 |
| 密度 | 密度(23℃) | kg/m³ | 922.0 | 926.0 | GB/T 1033.2-2010 |
| 薄膜外观 | 条纹(≥1cm) | cm/20m² | <=20 | - | GB/T 11115-2009 |
| 熔体流动速率 | 熔体质量流动速率 | g/10min | 3.60 | 4.40 | GB/T 3682.1-2018 |
| 拉伸性能 | 断裂伸长率 | percent | >=400 | - | ASTM D638-2022 |
| 雾度 | 雾度 | percent | <=8.0 | - | GB/T 2410-2008 |

File: new-products/LDPE 2520D
# LDPE 2520D

技术参数来源：`LDPE 2520D.png`

## 技术参数

产品标准：Q/SH3175 3000-2018

| 分析项目 | 合格证组分名称 | 计量单位 | 最小值 | 最大值 | 方法标准 |
|---|---|---|---|---|---|
| 颗粒外观 | 色粒 | 个/kg | <=10 | - | SH/T 1541.1-2019 |
| 熔体流动速率 | 熔体质量流动速率 | g/10min | 0.20 | 0.40 | GB/T 3682.1-2018 |
| 拉伸性能 | 断裂伸长率 | percent | >=550 | - | ASTM D638-2022 |
| 薄膜外观 | 鱼眼(0.3~2mm) | 个/1200cm² | <=15 | - | GB/T 11115-2009 |
| 薄膜外观 | 条纹(≥1cm) | cm/20m² | <=20 | - | GB/T 11115-2009 |
| 雾度 | 雾度 | percent | <=13.0 | - | GB/T 2410-2008 |

File: new-products/LDPE 951-00
# LDPE 951-000

技术参数来源：`LDPE 951-00.png`

## 技术参数

产品标准：Q/SH3175 3000-2018

| 分析项目 | 合格证组分名称 | 计量单位 | 最小值 | 最大值 | 方法标准 |
|---|---|---|---|---|---|
| 颗粒外观 | 色粒 | 个/kg | <=10 | - | SH/T 1541.1-2019 |
| 拉伸性能 | 拉伸屈服强度 | MPa | >=8.0 | - | ASTM D638-2022 |
| 密度 | 密度(23℃) | kg/m³ | 918.5 | 921.5 | GB/T 1033.2-2010 |
| 雾度 | 雾度(23℃) | percent | <=9.0 | - | GB/T 2410-2008 |
| 熔体流动 | 熔体质量流动速率 | g/10min | 1.84 | 2.50 | GB/T 3682.1-2018 |
| 拉伸性能 | 断裂伸长率 | percent | >=400 | - | ASTM D638-2022 |
