Repository: zyxkoala/chemical-website

# AOWATT Chemical Website

AOWATT Global Materials bilingual marketing site built with Next.js. The app is static-first, SEO-oriented, and currently ships public pages for Home, Products, Product Detail, Contact, Privacy, and Disclaimer.

## Required Project Files

```txt
chemical-website/
├── src/                 # App routes, components, content, i18n, tests
├── public/              # Runtime public assets
├── scripts/             # Verification scripts used by package.json
├── package.json         # Service scripts and dependencies
├── pnpm-lock.yaml       # Locked dependency versions
├── next.config.ts
├── tailwind.config.ts
├── postcss.config.mjs
├── eslint.config.mjs
├── tsconfig.json
└── vitest.config.ts
```

## Development

```bash
pnpm install
pnpm dev
```

## Verification

```bash
pnpm lint
pnpm test
pnpm run check:placeholders
pnpm run check:no-fake-stats
pnpm run check:no-forms
pnpm build
```

Or run the full suite:

```bash
pnpm verify
```

Feature visibility is controlled in `src/config/features.ts`. Product data lives in `src/content/products.ts`, localized UI strings live in `src/messages`, and runtime images belong under `public`.

File: new-products/HDPE J50-10N5000
# HDPE J50-10N5000

技术参数来源：`HDPE J50-10N5000.png`

其他信息来源：`HDPE J50-10N5000其他信息.png`

## 临时产品数据表

公司：中石化英力士（天津）石化有限公司 / INEOS SINOPEC TIANJIN PETROCHEMICALS LIMITED

产品：高密度聚乙烯 J50-10N5000

发布日期：2024年9月

## 产品描述

J50-10N5000 是一款采用 INEOS 专利工艺和催化剂生产的高密度聚乙烯共聚物，分子量分布呈双峰形式。其具有优异的性能平衡、出色的加工性能和卓越的机械性能，以及很强的耐横向撕裂性能。该牌号尤其适用于在高速生产线生产超薄薄膜，在保持极佳膜泡稳定性的同时，还具备出色的加工性能。

## 优点和特性

- 突出的拉伸性
- 出色的挤出性和膜泡稳定性
- 优异的拉伸强度
- 高刚性
- 高韧性

## 典型应用

所有薄膜应用中均能实现膜的减薄。

## 物性表

| 性能 | 典型值 | 单位 | 测试方法 |
|---|---|---|---|
| 物理特性：熔融指数（190℃/21.6 kg） | 9.5 | g/10min | GB/T 3682.1 |
| 物理特性：密度 | 0.95 | g/cm³ | GB/T 1033.1 |
| 力学性能：拉伸屈服强度（纵向） | 31 | MPa | GB/T 1040.3 |
| 力学性能：拉伸屈服强度（横向） | 27 | MPa | GB/T 1040.3 |
| 力学性能：拉伸断裂强度（纵向） | >60 | MPa | GB/T 1040.3 |
| 力学性能：拉伸断裂强度（横向） | >50 | MPa | GB/T 1040.3 |
| 力学性能：断裂伸长率（纵向/横向） | >250/>350 | % | GB/T 1040.3 |
| 力学性能：落镖冲击测试 | >250 | g | GB/T 9639.1 |

## 有效性

本文件中的信息发布日期见页脚。当更新版本发布后，旧版本立即失效。

## 储存

聚乙烯树脂的储存区域应干燥，最好是常温。树脂必须避免阳光直射和热源。对于可能导致颜色变化、异味和产品性能不佳的不良储存条件，不提供保修。一般建议最迟在发货之日起 6 个月内转换所有物料。

## 安全和物料运输

在正常使用条件下，高密度聚乙烯树脂的毒性极低。欲了解更多详细信息，请联系您的中石化英力士（天津）石化有限公司代表。

## 技术和销售协助

- 客户服务热线：+86(0)22-63800088
- 电子邮箱：hdpesales@istpl.com.cn
- 注册地址：中石化英力士（天津）石化有限公司，天津经济技术开发区南港工业区泰润二路北、新石化大道东。邮政编码：300280。

## 免责声明

本文档提供的所有信息，无论是数据、典型应用、产品功能等，均为临时的，是在研究结果的基础上提出的，相信是可靠的；但是，这不是本产品的保证。用户和其他用户应自行判断本产品及其所列内容是否适合其特定用途，并对此产生的风险、结果和影响负责，并确保其处置符合相关法规和其他政府法规。在任何情况下，中石化英力士（天津）石化有限公司均不对因使用上述信息或本产品的应用和加工而产生的任何后果负责。

File: new-products/PPR-MT26
# PPR-MT26

技术参数来源：`PPR-MT26.png`

## 产品质量合格证

公司：中石化（天津）石油化工有限公司

产品名称：聚丙烯树脂 PPR-MT26

产品牌号：PPR-MT26

产品批号：TL336506F2

执行标准：暂行标准

采样地点：2#D-901F粒料

采样时间：2026-05-08 08

签发日期：2026-05-10 14

记录编号：TJSH-03

| 分析项目 | 质量指标 | 检测结果 | 试验方法 |
|---|---|---|---|
| 颗粒外观：黑粒 个/kg | 0 | 0 | SH/T 1541.1-2019 |
| 颗粒外观：色粒和黑斑粒 个/kg | ≤5 | 0 | SH/T 1541.1-2019 |
| 颗粒外观：大粒和小粒 g/kg | ≤100 | 20 | SH/T 1541.1-2019 |
| 熔体质量流动速率 g/10min | 25.0±3.0 | 25.4 | GB/T 3682.1-2018 |
| 拉伸屈服应力 MPa | ≥22.0 | 26.1 | GB/T 1040.2-2022 |
| 拉伸断裂应力 MPa | 报告 | 22.8 | GB/T 1040.2-2022 |
| 拉伸断裂标称应变 % | 报告 | 531 | GB/T 1040.2-2022 |
| 弯曲模量 MPa | ≥800 | 1047 | GB/T 9341-2008 |
| 负荷变形温度(Tf0.45)℃ | ≥60 | 76 | GB/T 1634.2-2019 |
| 简支梁缺口冲击强度(23℃) kJ/m² | ≥3.0 | 5.3 | GB/T 1043.1-2008 |

判定结果：优等品

打印人：尹旭

打印日期：2026-05-11 14:35
